Repository: gladdaria/SteelCalculator

File: data/steel_data.json
{
    "temperature_values": [100, 200, 300, 400, 500, 600, 700, 800, 900, 1000],

    "steel_grades": [
            {
                "steel_grade":"08",
                "alpha": [12.5, 13.4, 14.0, 14.5, 14.9, 15.1, 15.3, 14.7, 12.7, 13.8]
            },
            {
                "steel_grade":"10",
                "alpha": [12.4, 13.2, 13.9, 14.5, 14.9, 15.1, 15.3, 12.1, 14.8, 12.6]
            },
            {
                "steel_grade":"15",
                "alpha": [12.4, 13.2, 13.9, 14.4, 14.8, 15.1, 15.3, 14.1, 13.2, 13.3]
            },
            {
                "steel_grade":"20",
                "alpha": [12.3, 13.1, 13.8, 14.3, 14.8, 15.1, 15.2, null, null, null]
            },
            {
                "steel_grade":"25",
                "alpha": [12.2, 13, 13.7, 14.3, 14.7, 15.0, 15.2, 12.7, 12.4, 13.4]
            },
            {
                "steel_grade":"30",
                "alpha": [12.1, 12.9, 13,6, 14.2, 14.7, 15, 15.2, null, null, null]
            },
            {
                "steel_grade":"35",
                "alpha": [12.0, 12.9, 13.6, 14.2, 14.6, 15.0, 15.2, 12.7, 13.9, null]
            },
            {
                "steel_grade":"40",
                "alpha": [11.9, 12.8, 13.5, 14.1, 14,6, 14.9, 15.2, 12.5, 13.5, 14.5]
            },
            {
                "steel_grade":"45",
                "alpha": [11.9, 12.7, 13.4, 14.1, 14.6, 14.9, 15.2, null, null, null]
            },
            {
                "steel_grade":"50",
                "alpha": [11.2, 12.0, 12.8, 13.4, 13.9, 14.2, 14.5, 13.4, null, null]
            },
            {
                "steel_grade":"55",
                "alpha": [11.0, 11.9, 12.7, 13.4, 14.0, 14.5, 14.8, 12.5, 13.5, 14.4]
            },
            {
                "steel_grade":"60",
                "alpha": [11.0, 11.9, null, 13.9, 14.6, null, null, null, null, null]
            },
            {
                "steel_grade":"65",
                "alpha": [11.0, 11.6, 12.3, 13.2, 13.8, 14.2, 14.6, 14.7, 13.9, 14.8]
            },
            {
                "steel_grade":"70",
                "alpha": [11.5, 12.3, 13.0, 13.8, null, null, null, null, null, null]
            },
            {
                "steel_grade":"15Г",
                "alpha": [12.3, null, 13.2, null, null, 14.9, null, null, null, null]
            },
            {
                "steel_grade":"20Г",
                "alpha": [12.5, 13.4, 14.4, 15.1, null, 15.2, null, null, null, null]
            },
            {
                "steel_grade":"30Г",
                "alpha": [12.6, 13.9, 14.6, 15.0, 15.5, 15.6, 14.8, null, null, null]
            },
            {
                "steel_grade":"40Г",
                "alpha": [11.1, 11.7, 12.7, null, 14.3, null, null, null, null, null]
            },
            {
                "steel_grade":"50Г",
                "alpha": [11.8, 12.5, 13.2, 13.8, 14.3, 14.8, 15.1, 12.3, null, null]
            },
            {
                "steel_grade":"10Г2",
                "alpha": [11.3, null, null, 14.7, null, null, null, null, null, null]
            },
            {
                "steel_grade":"45Г2",
                "alpha": [11.3, 11.9, 12.7, null, 14.7, null, null, null, null, null]
            },
            {
                "steel_grade":"50Г2",
                "alpha": [11.3, 12.2, 12.3, null, null, 14.7, null, null, null, null]
            },
            {
                "steel_grade":"15Х",
                "alpha": [10.2, 11.5, 12.4, 13.0, 13.5, 14.0, null, null, null, null]
            },
            {
                "steel_grade":"20Х",
                "alpha": [10.5, 11.6, 12.4, 13.1, 13.6, 14.0, null, null, null, null]
            },
            {
                "steel_grade":"30Х",
                "alpha": [12.4, 13.0, 13.4, 13.8, 14.2, 14.6, 14.8, 12.0, 12.8, 13.8]
            },
            {
                "steel_grade":"35Х",
                "alpha": [11.3, 12.0, 12.9, 13.7, 14.2, 14.6, null, null, null, null]
            },
            {
                "steel_grade":"88ХА",
                "alpha": [12.7, 13.1, 13.5, 13.8, 14.2, 14.6, null, null, null, null]
            },
            {
                "steel_grade":"40Х",
                "alpha": [11.8, 12.2, 13.2, 13.7, 14.1, 14.6, 14.8, 12.0, null, null]
            },
            {
                "steel_grade":"45Х",
                "alpha": [12.8, 13.0, 13.7, null, null, null, null, null, null, null]
            },
            {
                "steel_grade":"50Х",
                "alpha": [12.8, 13.0, 13.8, null, null, null, null, null, null, null]
            },
            {
                "steel_grade":"15ХФ",
                "alpha": [11.9, 12.4, 13.1, 13.7, 14.2, 14.5, 14.9, null, null, null]
            },
            {
                "steel_grade":"40ХФА",
                "alpha": [12.1, 12.6, 13.0, 13.3, 13.8, 14.2, 14.6, 11.8, null, null]
            },
            {
                "steel_grade":"18ХГТ",
                "alpha": [10.0, 11.5, 12.3, 12.8, 13.3, 13.6, null, null, null, null]
            },
            {
                "steel_grade":"20ХГР",
                "alpha": [11.7, null, null, 14.6, null, null, null, null, null, null]
            },
            {
                "steel_grade":"25ХГСА",
                "alpha": [12.2, 13.0, 13.6, 14.0, 14.2, 14.4, 14.5, 12.3, null, null]
            },
            {
                "steel_grade":"30ХГТ",
                "alpha": [10.5, 12.0, 12.7, 13.3, 13.8, 14.0, null, null, null, null]
            },
            {
                "steel_grade":"30ХГС",
                "alpha": [12.0, 12.5, 12.9, 13.2, 13.6, 13.9, null, null, null, null]
            },
            {
                "steel_grade":"30ХГСА",
                "alpha": [11.7, 12.3, 12.9, 13.4, 13.7, 14.0, 14.3, 12.9, null, null]
            },
            {
                "steel_grade":"33ХС",
                "alpha": [12.0, 12.8, 13.4, 13.7, 14.3, 14.7, 15.0, 12.4, null, null]
            },
            {
                "steel_grade":"38ХС",
                "alpha": [12.3, 13.1, 13.6, 13.8, 14.2, 14.5, 14.7, 12.5, null, null]
            },
            {
                "steel_grade":"40ХС",
                "alpha": [11.7, 12.7, 13.4, 14.0, 14.4, 14.8, null, null, null, null]
            },
            {
                "steel_grade":"12МХ",
                "alpha": [11.2, 12.5, 12.7, 12.9, 13.2, 13.5, 13.8, null, null, null]
            },
            {
                "steel_grade":"15ХМ",
                "alpha": [12.2, 13.0, 13.3, 13.7, 14.0, 14.3, 14.5, 13.4, 11.2, 12.5]
            },
            {
                "steel_grade":"30ХМ",
                "alpha": [11.5, 12.5, 13.2, 13.8, 14.3, null, null, null, null, null]
            },
            {
                "steel_grade":"30ХМА",
                "alpha": [11.6, 12.5, 13.2, 13.8, 14.3, null, null, null, null, null]
            },
            {
                "steel_grade":"35ХМ",
                "alpha": [12.3, 12.6, 13.3, 13.9, 14.3, 14.6, null, null, null, null]
            },
            {
                "steel_grade":"38ХМА",
                "alpha": [12.4, 13.1, 13.7, 14.2, 14.5, 14.6, 14.7, 11.2, null, null]
            },
            {
                "steel_grade":"12Х1МФ",
                "alpha": [12.4, 13.0, 13.6, 14.0, 14.4, 14.7, 14.9, 14.8, 12.0, null]
            },
            {
                "steel_grade":"25X1МФ",
                "alpha": [11.3, 11.7, 12.8, 13.9, 14.2, 14.4, null, null, null, null]
            },
            {
                "steel_grade":"25Х2М1Ф",
                "alpha": [12.5, 12.9, 13.3, 13.7, 14.0, 14.7, null, null, null, null]
            },
            {
                "steel_grade":"38Х2МЮА",
                "alpha": [11.5, 11.8, 12.7, 13.4, 13.9, 14.7, 14.9, 12.3, null, null]
            },
            {
                "steel_grade":"20Х3МВФ",
                "alpha": [10.6, 11.5, 11.5, 12.1, 12.6, 13.0, null, null, null, null]
            },
            {
                "steel_grade":"15Х5М",
                "alpha": [11.3, 11.6, 11.9, 12.2, 12.3, 12.5, null, null, null, null]
            },
            {
                "steel_grade":"60Г",
                "alpha": [11.6, 11.9, 12.9, 13.8, null, 14.6, null, null, null, null]
            },
            {
                "steel_grade":"65Г",
                "alpha": [11.8, 12.6, 13.2, 13.6, 14.1, 14.6, 14.5, 11.8, null, null]
            },
            {
                "steel_grade":"60С2",
                "alpha": [11.8, 12.7, 13.3, 13.7, 14.1, 14.5, 14.4, 12.2, null, null]
            },
            {
                "steel_grade":"60С2А",
                "alpha": [11.8, 12.7, 13.3, 13.7, 14.1, 14.5, 14.4, 12.2, null, null]
            },
            {
                "steel_grade":"70СЗА",
                "alpha": [11.4, 12.3, 12.8, 13.3, 13.7, 14.1, 14.3, 12.8, null, null]
            },
            {
                "steel_grade":"50ХФА",
                "alpha": [11.7, 12.2, 12.9, 13.5, 14.0, 14.4, 14.6, 13.1, null, null]
            },
            {
                "steel_grade":"65С2ВА",
                "alpha": [11.5, 12.5, 13.0, 13.5, 13.8, 14.3, 14.5, 13.5, null, null]
            },
            {
                "steel_grade":"А12",
                "alpha": [11.9, 12.5, null, 13.6, 14.2, null, null, null, null, null]
            },
            {
                "steel_grade":"ШХ15",
                "alpha": [11.9, 15.1, 15.5, 15.6, 15.7, null, null, null, null, null]
            },
            {
                "steel_grade":"ШХ15СГ",
                "alpha": [null, 13.4, 13.6, null, null, null, null, null, null, null]
            },
            {
                "steel_grade":"40ХН",
                "alpha": [11.8, 12.3, 13.4, 14.0, null, null, null, null, null, null]
            },
            {
                "steel_grade":"45ХН",
                "alpha": [11.8, 12.3, null, 13.4, null, 14.0, null, null, null, null]
            },
            {
                "steel_grade":"50ХН",
                "alpha": [11.8, null, 12.3, 13.4, 14.0, null, null, null, null, null]
            },
            {
                "steel_grade":"12ХН2,12ХН2А",
                "alpha": [10.5, 11.5, 11.9, 12.4, 12.9, 13.6, 13.9, 11.7, null, null]
            },
            {
                "steel_grade":"12ХН3А",
                "alpha": [11.8, 13.0, 14.0, 14.7, 15.3, 15.6, null, null, null, null]
            },
            {
                "steel_grade":"20ХН3А",
                "alpha": [11.5, 11.7, 12.0, 12.6, 12.8, 13.2, 13.6, 11.2, null, null]
            },
            {
                "steel_grade":"30ХН3А",
                "alpha": [10.8, 11.5, 12.2, 12.8, 13.2, 13.5, null, null, null, null]
            },
            {
                "steel_grade":"12Х2Н4А",
                "alpha": [11.0, 12.0, 13.0, 14.7, 15.3, 15.6, null, null, null, null]
            },
            {
                "steel_grade":"20ХН4ФА",
                "alpha": [11.7, 12.7, 13.7, null, null, 15.4, null, null, null, null]
            },
            {
                "steel_grade":"40ХН2МА",
                "alpha": [11.6, 12.1, 12.7, 13.2, 13.6, 13.9, null, null, null, null]
            },
            {
                "steel_grade":"38ХН3МА",
                "alpha": [11.8, 12.3, 12.7, 13.1, 13.4, 13.7, 13.9, 10.8, null, null]
            },
            {
                "steel_grade":"38Х2Н2МА",
                "alpha": [11.9, 12.5, 13.1, 13.3, 13.8, 14.1, 14.6, 11.8, null, null]
            },
            {
                "steel_grade":"18Х2Н4МА",
                "alpha": [11.7, 12.2, 12.7, 13.1, 13.5, 13.9, null, null, null, null]
            },
            {
                "steel_grade":"34ХН3М",
                "alpha": [10.8, 11.6, 12.5, 13.3, 13.5, 13.7, null, null, null, null]
            },
            {
                "steel_grade":"18Х2Н4ВА",
                "alpha": [11.7, 12.2, 12.7, 13.1, 13.5, 13.9, null, null, null, null]
            },
            {
                "steel_grade":"30ХН2МФА",
                "alpha": [11.1, 11.7, 12.3, 12.9, 13.3, 13.7, null, null, null, null]
            },
            {
                "steel_grade":"36Х2Н2МФА",
                "alpha": [12.5, 12.8, 13.3, 13.5, 14.0, 14.3, 14.5, 11.0, null, null]
            },
            {
                "steel_grade":"38ХН3МФА",
                "alpha": [12.0, 12.5, 12.9, 13.3, 13.6, 13.8, 13.8, 10.7, null, null]
            },
            {
                "steel_grade":"45ХН2МФА",
                "alpha": [11.0, 11.6, 12.1, 12.7, 13.3, 13.7, 13.9, 11.9, null, null]
            },
            {
                "steel_grade":"У8, У8А",
                "alpha": [11.4, 12.2, 13.0, 13.7, 14.3, 14.8, 15.2, 14.5, 15.2, 15.7]
            },
            {
                "steel_grade":"У9, У9А",
                "alpha": [11.3, 12.1, 12.9, 13.6, 14.2, 14.7, 15.2, 14.0, null, null]
            },
            {
                "steel_grade":"У10, У10А",
                "alpha": [11.5, 11.9, 12.5, 13.0, 13.4, 13.9, 14.3, 13.9, 15.4, 13.3]
            },
            {
                "steel_grade":"У12, У12А",
                "alpha": [10.5, 11.8, 12.8, 13.4, 14.1, 14.8, 15.3, 15.0, 16.3, 16.8]
            },
            {
                "steel_grade":"Х12М",
                "alpha": [10.9, null, null, 11.4, null, 12.2, null, null, null, null]
            },
            {
                "steel_grade":"5ХНМ",
                "alpha": [null, 12.6, null, null, null, 14.2, null, null, null, null]
            },
            {
                "steel_grade":"ХВГ",
                "alpha":[11.0, 12.0, 13.0, 13.5, 14.0, 14.5, null, null, null, null]
            },
            {
                "steel_grade":"40Х9С2",
                "alpha": [11.1, 12.7, null, 14.3, null, 14.2, null, 14.0, null, null]
            },
            {
                "steel_grade":"40X10С2М",
                "alpha": [10.0, 11.0, 11.0, 11.0, null, null, null, 11.0, null, null]
            },
            {
                "steel_grade":"08X13",
                "alpha": [10.6, 11.1, 11.4, 11.8, 12.1, 12.3, 12.5, 12.8, null, null]
            },
            {
                "steel_grade":"12X13",
                "alpha": [10.2, 11.2, 11.4, 11.8, 12.2, 12.4, 12.7, 13.0, 10.8, 11.7]
            },
            {
                "steel_grade":"20X13",
                "alpha": [10.2, 11.2, 11.5, 11.9, 12.2, 12.8, 12.8, 13.0, null, null]
            },
            {
                "steel_grade":"30X13",
                "alpha": [10.2, 10.9, 11.1, 11.7, 12.0, 12.3, 12.5, 12.6, 10.6, 12.2]
            },
            {
                "steel_grade":"40X13",
                "alpha": [10.7, 11.5, 11.9, 12.2, 12.5, 12.8, 13.0, 13.2, null, null]
            },
            {
                "steel_grade":"10Х14АГ15",
                "alpha": [13.9, null, null, 19.4, null, 21.8, null, 22.5, null, null]
            },
            {
                "steel_grade":"12X17",
                "alpha": [10.4, 10.5, 10.8, 11.2, 11.4, 11.6, 11.9, 12.1, null, null]
            },
            {
                "steel_grade":"08X17Т",
                "alpha": [10.0, 10.0, 10.5, 10.5, 11.0, null, null, null, null, null]
            },
            {
                "steel_grade":"95X18",
                "alpha": [11.8, 12.3, 12.7, 13.1, 13.4, null, null, null, null, null]
            },
            {
                "steel_grade":"15Х25Т",
                "alpha": [10.1, 10.7, 11.0, 11.2, 11.3, null, null, null, null, null]
            },
            {
                "steel_grade":"15X28",
               "alpha": [10.0, 10.5, 10.5, 11.0, 11.0, null, null, null, null, null]
            },
            {
                "steel_grade":"25X13Н2",
                "alpha": [11.6, 12.0, 12.4, 12.8, null, null, null, null, null, null]
            },
            {
                "steel_grade":"10Х14Г14Н4Т",
                "alpha": [16.0, 16.7, 17.5, 18.4, 19.0, 19.5, 20.1, 20.6, 21.0, null]
            },
            {
                "steel_grade":"14Х17Н2",
                "alpha": [9.8, 10.6, 11.8, 11.0, 11.1, 11.3, 11.0, 10.7, 11.4, 11.5]
            },
            {
                "steel_grade":"12Х18Н9",
                "alpha": [16.5, 17.2, 17.7, 18.1, 18.3, 18.6, 18.9, 19.3, 19.7, 20.2]
            },
            {
                "steel_grade":"17Х18Н9",
                "alpha": [16.0, 17.0, 17.5, 17.9, 18.5, 18.6, 18.9, 19.1, 19.3, 19.5]
            },
            {
                "steel_grade":"08Х18Н10",
                "alpha": [16.0, 17.0, 17.0, 18.0, 18.0, null, null, null, null, null]
            },
            {
                "steel_grade":"12Х18Н9Т",
                "alpha": [16.6, 17.0, 17.6, 18.0, 18.3, 18.6, 18.9, 19.3, 19.5, 20.1]
            },
            {
                "steel_grade":"12Х18Н10Т",
                "alpha": [16.6, 17.0, 17.2, 17.5, 17.9, 18.2, 18.6, 18.9, 19.3, null]
            },
            {
                "steel_grade":"08Х18Н10Т",
                "alpha": [16.1, null, 17.4, null, 18.2, null, 19.1, null, null, null]
            },
            {
                "steel_grade":"12Х18Н12Т",
                "alpha": [16.6, 17.0, 17.2, 17.5, 17.9, 18.2, 18.6, 18.9, 19.3, null]
            },
            {
                "steel_grade":"20Х20Н14С2",
                "alpha": [16.0, null, null, null, null, 18.1, 18.3, 18.6, 18.8, 19.0]
            },
            {
                "steel_grade":"08Х22Н6Т",
                "alpha": [9.6, 13.8, 16.0, 16.0, 16.4, 16.2, 16.5, 16.7, 17.1, null]
            },
            {
                "steel_grade":"20Х23Н13",
                "alpha": [14.9, 15.7, 16.6, 17.1, 17.5, 17.8, 18.2, null, null, null]
            },
            {
                "steel_grade":"20Х23Н18",
                "alpha": [14.9, 15.7, 16.6, 17.3, 17.5, 17.9, 17.9, null, null, null]
            },
            {
                "steel_grade":"15Х12ВНМФ",
                "alpha": [10.5, 10.8, 11.1, 11.4, 11.6, 11.8, 11.9, 12.0, 10.7, 11.6]
            },
            {
                "steel_grade":"20Х12ВНМФ",
                "alpha": [10.6, 10.9, 11.2, 11.4, 11.7, 11.9, 12.0, 12.1, 10.7, 11.7]
            },
            {
                "steel_grade":"45Х14Н14В2М",
                "alpha": [10.0, 17.0, null, 18.0, null, 18.0, null, 19.0, null, null]
            },
            {
                "steel_grade":"10Х17Н13М2Т",
                "alpha": [15.7, 16.1, 16.7, 17.2, 17.6, 17.9, 18.2, null, null, null]
            },
            {
                "steel_grade":"06ХН28МДТ",
                "alpha": [10.9, 12.9, 13.6, 14.4, 14.9, 15.3, 16.8, 16.3, 16.8, null]
            },
            {
                "steel_grade":"ХН35ВТ",
                "alpha": [14.8, 15.1, 15.5, 15.9, 16.1, 16.6, 16.9, null, null, null]
            },
            {
                "steel_grade":"ХН35ВТЮ",
                "alpha": [12.7, 14.1, 15.0, 15.4, 15.8, 16.0, 16.6, 16.8, 18.4, null]
            },
            {
                "steel_grade":"08X18Г18Н2Т",
                "alpha": [12.3, 13.1, 14.4, 14.4, 15.3, 16.6, 16.0, 16.4, 17.2, null]
            },
            {
                "steel_grade":"15К",
                "alpha": [null, 11.9, 12.8, 13.2, 13.6, 13.9, null, null, null, null]
            },
            {
                "steel_grade":"20К",
                "alpha": [null, 11.9, 12.8, 13.2, 13.6, 13.9, null, null, null, null]
            },
            {
                "steel_grade":"22К",
                "alpha": [11.0, 12.6, 13.4, 13.6, null, null, null, null, null, null]
            },
            {
                "steel_grade":"16ГС",
                "alpha": [11.1, 12.1, 12.9, 13.5, 13.9, 14.1, null, null, null, null]
            },
            { 
                "steel_grade":"09Г2С",
                "alpha": [11.4, 12.2, 12.6, 13.2, 13.8, null, null, null, null, null]
            }
    ]
}
